Repository: LightForm-group/wiki

# LightForm Wiki

Click [here](https://lightform-group.github.io/wiki) to go to the Wiki home page.

See [this post](https://lightform-group.github.io/wiki/miscellaneous/contribution) for a quick guide to contributing.

File: collections/_tutorials/Sample preparation.md
---
title: Sample preparation
author: Bernadeta Karnasiewicz
---

# Metallurgical preparation of Ti6Al4V specimens for microscopic observation (B12 lab)

First the specimen needs to be mounted in the resin, in hot compression mounting machine. If you are preparing the sample for EBSD examination, remember that If your sample is 
not flat, it will be very difficult to obtain EBSD map on this sample, regardless of the faultlessness of the preparation.

Turn Struers TetraPol grinder on. For griding we use the SiC abrasive papers starting from 180, 320, 600, 800, 1200, 2400 and 4000 grade, under flowing water with sliding 
speed between 200 to 300 rpm. Regarding details of the grinding technique, people often have different methods for force and time that they grind for, these vary from couple 
of seconds  to 10 mins on every paper with manual force adjusted to the size and state of the material of the specimen (for example CP Ti is softer and more prone to scratches 
in comparison with Ti alloy, also the Ti64 specimen in deformed state will be more difficult to prepare than the one that has been casted or annealed at β phase temperature). 
The rule of thumb is that after grinding on each paper you should not see any scratches from the previous one (by eye), the one with the smaller grade. You should use User
Defined mode (you can control the speed and the water supply). When the machine is set, press the green button (by pressing the red one, you can always stop the grinder).
Place the specimen on the disc, but not in the centre. Hold your specimen in the way that your hands are aligned with the net force on the disc but counteract it (left image).
You can also use the designed tool to keep the sample on the rotating disc (right image). 

<img src="/assets/images/posts/Picture1.jpg" width="300" height="300">

After grinding, chemical-mechanical polishing with a mixture of colloidal silica (OP-S) and hydrogen peroxide should be performed on a polishing cloth with proportions:
4 OP-S to 1 hydrogen peroxide. Put on the gloves. Mix the liquids in a small container, install the polishing cloth on the magnetic disc, turn the water off, adjust the speed 
and press the green button. Pour some of the mixture onto the cloth and place your sample on the rotating disk in the same way as for grinding. Adjust the force and the time 
of polishing to the state of material of your sample (casted, deformed, hot annealed etc) and the size of it. As in case of grinding, people often have different methods for 
force and time that they apply for polishing too, these vary from 2 -5 mins on OPS with a “hard force” or 20 mins of “light” pressure. When you are done, apply ethanol and dry 
up your sample. If you see any kind of residual smear from the OP-S mixture you can try to remove it by turning the water on and as remaining OP-S mixture is still on the cloth, 
slightly press the sample on the rotating disk. 

Titanium and titanium alloys should normally look very clean after polishing so you should not see any dirt or anything like that on the surface. Due to the hexagonal 
crystal lattice of α phase, the microstructural details in titanium can be seen using cross-polarized light on a light optical microscope, without etching. This can be used as 
rapid and easy assessment of the polish quality. Remember that highly deformed material are in general more difficult to prepare and exhibit poorer response to cross-polarized 
light (lack of sharp detail and poor contrast).

File: collections/_tutorials/Sample_preparation.md
---
title: Sample preparation
author: Bernadeta Karnasiewicz
---

# Metallurgical preparation of Ti6Al4V specimens for microscopic observation (B12 lab)

First the specimen needs to be mounted in the resin, in hot compression mounting machine. If you are preparing the sample for EBSD examination, remember that If your sample is 
not flat, it will be very difficult to obtain EBSD map on this sample, regardless of the faultlessness of the preparation.

Turn Struers TetraPol grinder on. For griding we use the SiC abrasive papers starting from 180, 320, 600, 800, 1200, 2400 and 4000 grade, under flowing water with sliding 
speed between 200 to 300 rpm. Regarding details of the grinding technique, people often have different methods for force and time that they grind for, these vary from couple 
of seconds  to 10 mins on every paper with manual force adjusted to the size and state of the material of the specimen (for example CP Ti is softer and more prone to scratches 
in comparison with Ti alloy, also the Ti64 specimen in deformed state will be more difficult to prepare than the one that has been casted or annealed at β phase temperature). 
The rule of thumb is that after grinding on each paper you should not see any scratches from the previous one (by eye), the one with the smaller grade. You should use User
Defined mode (you can control the speed and the water supply). When the machine is set, press the green button (by pressing the red one, you can always stop the grinder).
Place the specimen on the disc, but not in the centre. Hold your specimen in the way that your hands are aligned with the net force on the disc but counteract it (left image).
You can also use the designed tool to keep the sample on the rotating disc (right image). 

After grinding, chemical-mechanical polishing with a mixture of colloidal silica (OP-S) and hydrogen peroxide should be performed on a polishing cloth with proportions:
4 OP-S to 1 hydrogen peroxide. Put on the gloves. Mix the liquids in a small container, install the polishing cloth on the magnetic disc, turn the water off, adjust the speed 
and press the green button. Pour some of the mixture onto the cloth and place your sample on the rotating disk in the same way as for grinding. Adjust the force and the time 
of polishing to the state of material of your sample (casted, deformed, hot annealed etc) and the size of it. As in case of grinding, people often have different methods for 
force and time that they apply for polishing too, these vary from 2 -5 mins on OPS with a “hard force” or 20 mins of “light” pressure. When you are done, apply ethanol and dry 
up your sample. If you see any kind of residual smear from the OP-S mixture you can try to remove it by turning the water on and as remaining OP-S mixture is still on the cloth, 
slightly press the sample on the rotating disk. 

Titanium and titanium alloys should normally look very clean after polishing so you should not see any dirt or anything like that on the surface. Due to the hexagonal 
crystal lattice of α phase, the microstructural details in titanium can be seen using cross-polarized light on a light optical microscope, without etching. This can be used as 
rapid and easy assessment of the polish quality. Remember that highly deformed material are in general more difficult to prepare and exhibit poorer response to cross-polarized 
light (lack of sharp detail and poor contrast).

File: collections/_tutorials/automated_optical_microscope_ZEN_2.md
---
title: Automated Optical Microscopy with ZEN 2
author: Bernadeta Karnasiewicz
tags:
  - Microscopy
subcollection: Optical microscopy
---

# ZEISS Axio Imager 2 microscope combined with ZEN 2 image-processing and analysis software for digital microscopy (D 010)

![](/wiki/assets/images/posts/Zenn_Picture1.jpg) 


ZEISS Axio Imager 2 microscope offers couple of contrasting techniques for reflected light mode, which is used for imaging metal specimens: *Brightfield, Darkfield, 
Circular Differential Interference Contrast (C-DIC), Polarization Contrast and Polarization with Additional Lambda Plate*. Illustrative images for all of them are shown below.
For Ti and its alloys, the common way to reveal the microstructure is to prepare and etch the specimen in Kroll’s reagent and to use brightfield technique to look at it. 
However, microstructural details in Ti alloys can also be seen using polarized light, without etching. This is possible when the surfaces contain structures that alter the
state of polarization during the reflection process, which is the case for hexagonal α Ti, where individual grains in a polycrystalline sample reflect different light intensities
depending on their orientation. Most often polarization contrast is used for this purpose. Although, the C-DIC technique uses polarized light too, by using the Nomarksy prism
it reveals small differences on the surface of the specimen and therefore focuses more on the topography of the surface. 

![](/wiki/assets/images/posts/Zenn_Picture2.png) 


There are also other advantages of this microscope. The first is the motorized stage that enables to achieve reproducible illumination settings together with constant image quality. The second is the stage carrier that have been designed as a vibration-free unit, isolated from the rest of the stand, which creates good measurement conditions for adequate, multiple measurements. This unit is combined with ZEN 2 software, which is image-processing and analysis software for digital microscopy. In addition to basic functionality for image acquisition and elementary image processing, annotations, etc, it offers additional modules like Tiles module that acquire number of individual images and combine them together to create high-resolution map of the entire sample or a region of interest, using suitable focus strategy. In Lightform this is the main purpose of using this microscope, for individual imaging other microscopes need to be used. The example of the map acquired using the Tiles mode is shown below (Brightfield, RGB, 5X). This is Ti6Al4V specimen after specific heat treatment. The overview of the specimen with given magnification gives us the opportunity to look at the entire sample instead of at individual frames, zoom into chosen area without loosing the resolution (the limit is of course the magnification we acquired the map at) and look for microstructural features that are of interest. If particular region was interesting for us, we could do another map of this region with higher magnification, capturing finer properties of given microstructure.  

![](/wiki/assets/images/posts/Zenn_Picture3.jpg) 


# Manual

Switch on the power supply and the microscope first.

Log into the PC and open up ZEN Pro (don’t place the specimen on the stage yet).

Click ‘calibrate now’ to calibrate the stage. 

Before setting up the microscope, make sure that the surface of your specimen is flat by using the squeezing tool and some plasticine, which is very important step in acquiring stitched map of your specimen. Lower down the stage of the microscope and safely place the specimen on the stage. Choose the smallest magnification on the microscope’s screen and the contrasting technique you wish to use: Bright Field, Dark Field, C-DIC, Pol.

![](/wiki/assets/images/posts/Zenn_Picture4.png) 


Focus on the surface of the sample carefully by looking through the eye piece.  

In the interface of ZEN Pro you will see 4 main tabs: 

![](/wiki/assets/images/posts/Zenn_Picture5.png) 


Under the ‘Locate’ tab, click the life image to see your specimen. Adjust the intensity of the light to your sample on the microscope (knob under the display screen as shown above).

In locate tab you need to make sure that the microscope settings are suitable for your material. One of the important parameters you can adjust is the exposure time, it measures how long the camera will be exposed to the light (photons) reflected from your sample. The longer the exposure time, the more photons the detector will receive, resulting in increased pixel intensity and a “brighter” image. Ideally, when you acquire an image you want to use the longest possible exposure time, without saturating any of the pixels. On the histogram under ‘Display’ tab below the life image you want to use the entire dynamic range of your camera without saturating any pixels. Below you will find an example of well adjusted (left) and oversaturated (right) image together with the histogram below it.

![](/wiki/assets/images/posts/Zenn_Picture6.png) 


You can adjust the colour channels in the ‘Camera’ tab and chose the color mode (RGB – red green blue or BW – black white) in the ‘Mode’ tab. 

![](/wiki/assets/images/posts/Zenn_Picture7.png) 

Under the live image area, you can adjust the general view options on ‘Dimensions’, ‘Graphics’ and ‘Display’ tab. The ‘Display’ tab shows the settings for brightness and contrast. You can move the controls under the plot to left and right in order to adjust the values for Brightness and contrast. Anything below this value (small triangle – Black) will be shown as black and anything above that value (small traiangle – White) will be shown as white, and anything between will be contrast scaled, using the gamma value for the display contrast curve that you enter. The 0.45 of gamma value will set the optimum colour presentation.  ‘Best Fit’ option should give you good results too. 

![](/wiki/assets/images/posts/Zenn_Picture8.png) 

When you are happy with the settings, move to ‘Acquisition’ tab, then new and give it a name (usually your name and something regarding the sample that you are looking at). Click on ‘Channels’ tab and +WF and add the channel that you wish to use (e.g. Reflected Light RL brightfield, which corresponds to mode of the microscope that you chose), click ‘add’ and close. The programme will remember the channel you chose under the name you gave, so If you use the microscope multiple times, just open the one with your name from this drop-down menu. Activate the **Tiles** tool by clicking the Tiles checkbox in the Acquisition tab. Then click ‘live’ (If the image appears black then check the light intensity on the microscope). 

![](/wiki/assets/images/posts/Zenn_Picture9.png) 

Make sure that the area you want to scan is within the range of the stage movement in X and Y direction. On the joystick there are various speed options available (F1 – F4), generally the slow speed is recommended for small samples and for higher magnifications, for smaller magnifications and bigger samples faster speed can be used. 

The purpose of the **Tiles** tool is to acquire images that are made up of a number of individual images. To do Tiles experiment, we define the tile region and points with different Z-positions within the region, using suitable focus strategy. You can now set up Tiles experiment. In the ‘Tiles’ tab select ‘Stake’ (this option defines the tile region by specific marker points located at the corners of desired region. In the Tile Regions section u can define the tile region by other options too – ‘Tiles’ and ‘Size’, where the first determines the number of tiles you want in the X and Y input fields, e.g., X = 3, Y = 3 equals a tiles region containing 9 tiles, so that you can control how big will be one focus region. Alternatively, you can enter the size of the tile region that you want to add.  these two options are for advanced users). 

![](/wiki/assets/images/posts/Zenn_Picture10.png) 

In the Contour, the square shaped scan option requires you to determine 4 corners of the region you want to acquire. Rotate your sample in the way that the edges of region you want to scan are along X and Y axes of the stage and move to the first corner of your region. Focus there and click ![](/wiki/assets/images/posts/Zenn_Picture11.png) so you will add the first marker position. To add corners of the region, move the stage to another position on the sample and repeat the steps. The added region (TR1, TR2 - tile region 1 etc) is displayed in the tile regions list. You can see there a shape of the region, number of tiles and the size of your region, as well as the averaged Z position of the tile region. 

![](/wiki/assets/images/posts/Zenn_Picture12.png) 

To ensure that the individual Z-positions of the tile regions are taken into account during acquisition, you need to use a focus strategy. If not, the software will use the current Z-position at the time the experiment is started for all the tile regions. 

Advanced Setup makes it easier for you to create tile region with individual Z positions by displaying the distribution and dimensions of tile regions. You need to generate a Preview Scan (you can use an objective with a lower magnification so it will be quicker  advanced users). Click on the ‘Tiles’, ‘Advanced Setup button’ and ‘start preview scan’. A series of snap images is acquired to generate a preview of the marked region - yellow colour. Before you start the preview scan, make sure that the intensity is adjusted correctly, otherwise the image will be black. 

![](/wiki/assets/images/posts/Zenn_Picture13.png) 

Once the preview scan is finished, you need to acquire the tile region with different Z-positions. From the list of tile Regions (TR1 etc) select the one that you are interested in. Select the *‘Support Points’* tab from the Tiles - Advanced Setup view options. Under *Distribute Support Points on Selected Tile Regions*, indicate the number of columns and rows for the distribution of the reference points and click distribute. These will be shown as yellow points in the stage view. You can adjust the distribution of the support points manually, as well as add individual support points by clicking on the *Add Support Points at Current Stage and Focus Position* button on the *‘Support Points’* tab.

![](/wiki/assets/images/posts/Zenn_Picture14.png) 

Distribute the support points across your tile region and adjust their number to the surface of your sample but also remember about the purpose of your map. A high reference-point density leads to more precise result, although the maximum useful density is one reference point per tile.

Now you will Verify Z-positions of support points. Click on the Verify Support Points button in the Focus Surface section of the Tiles tool. Click on the Move to Current Point button. Use the Live mode to set the Z-positions using the focus drive. Click Set Z & Move to Next on the first point and repeat for all your support points and close. Click ‘Start Experiment’ to begin the scan. 

![](/wiki/assets/images/posts/Zenn_Picture15.png) 

When the experiment is finished, you need to stitch individual images together, so the tiles are aligned and constitute a coherent map. The software uses a program to detect where pixels are misaligned in adjoining tiles and fuses them properly. Click ‘processing’ tab and then under the ‘Method’ click ‘stitching’. Under ‘input’ tab choose the experiment you want to stich and then Apply (at the top). Because of stitching, you might get an uneven edge of the map and you might want to crop them out. To do that, right click on the scan u want to crop, click create subset from R.O.I (region of interest) and crop the image out. Then right click on the image again and click create subset from R.O.I. Before you save the image, you can adjust some settings on histogram which is placed below the scan to your liking and add the scale bar by clicking ‘scale bar’ from the top menu (marked on red in above image). You can also change the properties of the scale bar itself by right click on it and clicking Format Graphical Elements. 

![](/wiki/assets/images/posts/Zenn_Picture16.png) 

If you don’t want to change anything more on the image you can now save it. You can save the experiment in CZI format which will allow you to open it again in ZEN pro. In order to do that, click file and save as CZI to your external storage. You can also save Jpeg image by clicking ‘image export’ under the ‘Method’ tab. Under ‘Parameters’ tab select the destination folder of the export and change image format to Jpeg. Choose the input image and click Apply at the top. Check If your Jpeg image appears in your destination folder. Remember to save all your images to your own USB stick as the data from the University computer is regularly cleaned. Jpeg format compresses the image so the resultant map is not of full resolution. In principle you should save the map in TIFF format as it keeps the original resolution and therefore is appropriate for image analyses, however often there is a problem when trying to save TIFF on this computer (this needs to be resolved).

![](/wiki/assets/images/posts/Zenn_Picture17.png) 

If the software comes up with the memory issue during saving (this happens usually with big samples or the areas scanned with big magnification, both resulting in big size of the map), click File, ‘save as with options’ and change the type of the file to tiff and then save. However, this means that you have a lower quality image as the software applies different compression in this case.  

Once you are done, lower down the stage with the sample on it (to the maximum), go back to the lowest magnification and take your sample off from the stage. Close the software, turn the microscope off,  power supply off and log off the PC.

File: collections/_tutorials/gleeble_uniaxial.md
---
title: Tutorial for Gleeble uniaxial compression tests
author: Muzamul Nawaz, Christopher Daniel
---

# Tutorial for Gleeble uniaxial compression tests

## Setting up the Gleeble

File: collections/_tutorials/hydra wedge_psc.md
---
title: Tutorial for Hydrawedge plane strain compression tests
author: Muzamul Nawaz, Christopher Daniel
---

# Tutorial for Hydrawedge plane strain compression tests

## Setting up the Gleeble Hydrawedge
### Turning on the Gleeble Hydrawedge
1)	Firstly, go to the control of the chiller/cooler. It should read “Stby”. Press and hold down the snowflake button until it displays the temperatures. 
2)	Pull down the lever on the mains switch for the Gleeble to turn it on. 
3)	Go over to the mains switch for the Hydraulic system and pull the lever down to also turn it on. Then take off the padlock from the on/off switch for the hydraulics. 
4)	Head-over to the gleeble power unit and hold down the white coloured power switch until it turns on.
5)	Wait for all the configurations to load, check the thermocouple readout is set to ‘K’ and press accept. 
6)	Hit the blue reset button.
7)	Press ‘OpnDr’ and lift the door of the unit. Then close it and check the top right corner turns from a green unlocked padlock to a red locked padlock. 
8)	Switch on the PC and make sure it is connected to the Gleeble.

File: collections/_tutorials/index.md
---
layout: collection_home
title: Tutorials
show_breadcrumbs: false
show_meta: false
published: true
---

Here is tut home.

File: collections/_tutorials/sample_preparation.md
---
title: EBSD Sample preparation
author: Bernadeta Karnasiewicz and Alec E Davis
tags:
  - EBSD
subcollection: EBSD
---

# Metallurgical preparation of Ti6Al4V specimens for EBSD examination (B12 lab)

First the specimen needs to be mounted in the resin, in hot compression mounting machine. If you are preparing the sample for EBSD examination, remember that If your sample is 
not flat on both sides, it will be very difficult to obtain EBSD map on this sample, regardless of the faultlessness of the preparation.

Turn Struers TetraPol grinder on and water on the main tap. For grinding we use the SiC abrasive papers starting from 180, 320, 600, 800, 1200, 2400 and ending at 4000 grade, under flowing water with sliding speed between 200 to 300 rpm. Regarding details of the grinding technique, people often have different methods for the force and time that they grind for, these vary from couple of seconds to 10 mins on every paper with manual force adjusted to the size and state of the material of the specimen (for example CP Ti is softer and more prone to scratches in comparison with Ti alloys, also Ti64 specimen in deformed state will be more difficult to prepare than the one that has been cast or annealed at β phase temperature). The rule of thumb is that after grinding on each paper you should not see any scratches from the previous paper (by eye). You should use *User Defined* mode (you can control the speed and the water supply).

![](/wiki/assets/images/posts/prep_Picture1.jpg) 

When the machine is set, press the green button (by pressing the red one, you can always stop the grinder).
Place the specimen on the disc, but not in the centre. Hold your specimen in the way that your hands are aligned with the net force on the disc but counteract it (left image).
You can also use the designed tool to keep the sample on the rotating disc (right image). 

![](/wiki/assets/images/posts/prep_Picture2.jpg) 
![](/wiki/assets/images/posts/prep_Picture3.jpg) 


After grinding, chemical-mechanical polishing with a mixture of colloidal silica (OP-S) and hydrogen peroxide should be performed on a polishing cloth with proportions:
4 OP-S to 1 hydrogen peroxide. Put on the gloves. Mix the liquids in a small container, install the polishing cloth on the magnetic disc, turn the water off, adjust the speed 
and press the green button. Pour some of the mixture onto the cloth and place your sample on the rotating disk in the same way as for grinding. Adjust the force and the time 
of polishing to the state of material of your sample (cast, deformed, hot annealed etc) and the size of it. As in case of grinding, people often have different methods for 
force and time that they apply for polishing too, these vary from 2 -5 mins on OPS with a “hard force” or 20 mins of “light” pressure. When you are done, apply ethanol and dry 
up your sample. If you see any kind of residual smear from the OP-S mixture you can try to remove it by turning the water on and as remaining OP-S mixture is still on the cloth, 
slightly press the sample on the rotating disk. 

![](/wiki/assets/images/posts/prep_Picture4.jpg) 
![](/wiki/assets/images/posts/prep_Picture5.jpg) 


Titanium and titanium alloys should normally look very clean after polishing so you should not see any dirt or anything like that on the surface. Due to the hexagonal 
crystal lattice of the α phase, the microstructural details in titanium can be seen using cross-polarized light on a light optical microscope, without etching. This can be used as rapid and easy assessment of the polish quality. Remember that highly deformed material are in general more difficult to prepare and exhibit poorer response to cross-polarized light (lack of sharp detail and poor contrast). 

Once you are satisfied with the surface quality of your sample, you need to break the resin with the use of handsaw (make 4 cuts around your sample), glove and vice. Be careful to not scratch the surface of your sample. Adhere the sample to the SEM holder using the smallest amount of super glue. Clean with the stream of ethanol and dry thoroughly using the dryer on the wall --> this is important as it helps maintain the vacuum chambers of our SEMs in a good condition.Coat your sample and sample holder with a silver paint to minimise charging during EBSD examination (give it enough time to dry before continuing with EBSD). 

![](/wiki/assets/images/posts/prep_Picture6.jpg) 


# Light Alloy Sample Preparation for Optical and Electron Microscopy

### Disclaimer: these preparation guides are a recommended starting point for your preparation routines – successful parameters will vary depending on your alloy composition and thermomechanical processing.

# 1. Mg 

Sample mounting: for EBSD, avoid resin if possible – mechanical (e.g. sawing) removal can cause scratching and distortion of sample. For cold-mount resin, if sample precipitation/heat treatment is not important, sample can be removed from resin by heating to ~150°C when resin becomes soft. Brass/aluminium holders recommended. Conductive resin can be successful, but depends on what voltage/beam/EBSD scanning parameters you use.

## 1.1. Grinding and Polishing

### 1.1.1. Grinding with SiC Paper and Water

-180/320 grit to shape sample

-Can then jump straight to 4000 grit (make sure all remaining scratches are fine)

-Clean with ethanol and dry with an air dryer immediately.

### 1.1.2. Polishing with Diamond Suspension & Fumed Silica Particles

-NO WATER

-Use dedicated 3μm diamond paste pad – top up with 3μm diamond suspension spray when necessary. Use a few drops of oil-based lubricant for each sample. Usually 2 minutes is enough time.

-Clean with ethanol in ultrasonic bath. Dry immediately with air dryer.

-Use dedicated 1μm diamond paste pad – top up with 1μm diamond suspension spray when necessary. Use a few drops of oil-based lubricant for each sample. Usually 2 minutes is enough time.

-Clean with ethanol in ultrasonic bath. Dry immediately with air dryer.

-Use dedicated final polishing step pad – clean twice by dousing pad with ethanol and running a Mg/Al rounded scraper from centre to edge while pad is spinning, cleaning the scraper with tissue paper between each scrape. Pour a small amount of fumed silica polishing solution (~0.25 μm) onto the pad where you intend to polish your sample – there should not be any excess. 4 minutes should be enough polishing time. Repeat this step for every sample.

-Clean with fresh ethanol mixing in ethylene glycol with a ~10:1 ratio in ultrasonic bath. Give sample a final clean with ethanol and dry immediately with air dryer.

Note: the fumed silica can be difficult to remove. This doesn’t need to be removed if followed by etching/broad ion beam polishing. If this isn’t the case, dedicate the outer rim of the polishing pad to this cleaning by not applying the fumed silica in this region, then douse constantly with ethanol and gently polish the sample surface for a few seconds.

## 1.2. EBSD Preparation Steps

Polishing Mg often creates a thin deformed top layer on the sample and can significantly reduce the intensity/contrast of EBSD patterns, leading to low indexing. This needs to be removed.

### 1.2.1. Manual Electropolishing (electrochemical material removal)

-Place electrolyte in centre beaker and stir with magnetic stirrer.

-If reduced temperature operation required, pour liquid nitrogen in the outer beaker.

-Positive current wire from DC power source attaches to tweezers and negative current to a conductive plate placed in the centre beaker.

-For material removal, use tweezers to submerge sample in electrolyte.

-To ensure the sample surface is electropolished as much as possible, reduce depth of sample (electropolishing focuses on the sample sides if not) and submerge as little of the tweezers as possible in the electrolyte.

-After removal from electrolyte, transfer to ethanol as quickly as possible. Once clean, dry immediately with air dryer.

-Electrolyte composition and temperature, and electropolishing time are alloy/heat treatment dependent. A good place to start is a 30% nitric acid concentration in methanol (methanol cools much quicker than ethanol) at -40°C (must be kept below -20°C at all times once mixed for safety), electropolishing at 9V for 3s at a time and checking the sample surface. Note: add the nitric acid to methanol at -40°C a little at a time, as the reaction is exothermic and the solution heats up quickly.

-Once electropolished, you will not be able to see visibly if the sample will scan by EBSD, so you will have to experiment and test. Note: sometimes a slightly corroded sample surface will still give good EBSD patterns. The trick is to balance material removal and corrosion rate – if the sample is too corroded, use lower temperature or less acid concentration to slow the corrosion rate.

### 1.2.2. Broad Ion Beam (BIB) Preparation Steps

-Ensure your sample will fit in the BIB holder before you start preparation.

-Again, the preparation parameters are material dependent, but a good place to start is: 1) 7kV, 12.5° beam angle, 15 minutes polishing; 2) 7kV, 5° beam angle, 15 minutes polishing.

## 1.3. TEM 3mm Disc Grinding and Electropolishing

-Grind material to a foil ~80-150μm thick (thinner is usually better).

-Twin-jet polish using an electrolyte of 10% nitric acid and methanol solution, at -40°C with a voltage of 16V. Place sample under vacuum as soon as possible.

-Corrosion product is common and sometimes unavoidable after twin-jet polishing, so follow with a precision ion beam polishing system (PIPS) using a decreasing voltage of 1 – 0.1kV and angle of 5-1° (depending on starting disc thickness). This can take up to 24 hours to get sufficient clean electron transparent material. Place sample under vacuum as soon as possible.

-PIPS can also be used to thin the disc from the start without the use of electropolishing (using 3kV or higher), but this is time consuming and not recommended.

# 2. Al

Sample mounting: for EBSD, avoid resin if possible – mechanical (e.g. sawing) removal can cause scratching and distortion of sample. For cold-mount resin, if sample precipitation/heat treatment is not important, sample can be removed from resin by heating to ~150°C when resin becomes soft. Brass/aluminium holders recommended. Conductive resin can be successful, but depends on what voltage/beam/EBSD scanning parameters you use.

## 2.1. Grinding and Polishing

### 2.1.1. Grinding with SiC Paper and Water

-180/320 grit to shape sample

-Can then jump straight to 4000 grit (make sure all remaining scratches are fine)

-Clean with ethanol/methanol and dry with an air dryer immediately.

### 2.1.2. Polishing with Diamond Suspension & OPS

-NO WATER for corrosion sensitive alloys (e.g. high Zn 7xxx series alloys)

-Use dedicated 3μm diamond paste pad – top up with 3μm diamond suspension spray when necessary. Use a few drops of water/oil-based lubricant for each sample. Usually 2 minutes is enough time.

-Clean with ethanol in ultrasonic bath. Dry immediately with air dryer.

-Use dedicated 1μm diamond paste pad – top up with 1μm diamond suspension spray when necessary. Use a few drops of water/oil-based lubricant for each sample. Usually 2 minutes is enough time.

-Clean with ethanol in ultrasonic bath. Dry immediately with air dryer.

-Use dedicated final polishing step pad – clean twice by dousing pad with ethanol/methanol and running a Mg/Al rounded scraper from centre to edge while pad is spinning, cleaning the scraper with tissue paper between each scrape. Pour a small amount of neat OPS (~0.25μm) onto the pad where you intend to polish your sample – there should not be any excess. 1-2 minutes should be enough polishing time. If polishing a corrosion sensitive sample, reduce polishing time as much as possible since even neat OPS contains water. Repeat this step for every sample. Note: fine scratches can be removed with the BIB.

-Clean with fresh ethanol in ultrasonic bath. Give sample a final clean with ethanol and dry immediately with air dryer.

## 2.2. EBSD Preparation Steps

Polishing Al often creates a thin deformed top layer on the sample and can significantly reduce the intensity/contrast of EBSD patterns, leading to low indexing. This needs to be removed.

### 2.2.1. Manual Electropolishing

– see Mg (§1.2.1.) for setup.

-Electrolyte composition and temperature, and electropolishing time are alloy/heat treatment dependent. A good place to start is a 30% nitric acid concentration in methanol (methanol cools much quicker than ethanol) at -40°C (must be kept below -20°C at all times once mixed for safety), electropolishing at 9V for 3s at a time and checking the sample surface. Note: add the nitric acid to methanol at -40°C a little at a time, as the reaction is exothermic and the solution heats up quickly.

-Once electropolished, you will not be able to see visibly if the sample will scan by EBSD, so you will have to experiment and test. Note: sometimes a slightly corroded sample surface will still give good EBSD patterns. The trick is to balance material removal and corrosion rate – if the sample is too corroded, use lower temperature or less acid concentration to slow the corrosion rate.

### 2.2.2. BIB Preparation Steps

-Ensure your sample will fit in the BIB holder before you start preparation.

-Again, the preparation parameters are material dependent, but a good place to start is: 1) 7kV, 12.5° beam angle, 15 minutes polishing; 2) 7kV, 5° beam angle, 15 minutes polishing.

## 2.3. TEM 3mm Disc Grinding and Electropolishing

-Grind material to a foil ~80-150μm thick (thinner is usually better).

-Twin-jet polish using an electrolyte of 30% nitric acid and methanol solution, at -40°C with a voltage of 12V. The trick is to balance material removal and corrosion rate – if the sample is too corroded, use lower temperature or less acid concentration to slow the corrosion rate. Place sample under vacuum as soon as possible.

-PIPS can also be used to thin the disc from the start without the use of electropolishing (using 3kV or higher), but this is time consuming and not recommended.

# 3. Ti

Sample mounting: for EBSD, avoid resin when putting in the SEM, but samples can be prepared in it as breaking them out rarely damages the sample surface. Do not use cold-mount resin – it is too soft and causes rounded sample surfaces. Conductive resin can be successful, but depends on what voltage/beam/EBSD scanning parameters you use.

## 3.1. Grinding and Polishing
### 3.1.1. Grinding with SiC Paper and Water

-180/320 grit to shape sample

-Grind at 600, 1200, and 4000 grit for about 30s each, making sure all remaining scratches are approximately the same width.

-Clean with ethanol/methanol and air dry immediately.

### 3.1.2. Polishing with OPS

#### 3.1.2.1. Harder alloys (~350HV or higher, including (100%) basketweave microstructure Ti-6Al-4V and other α+β alloys, and aged β-stabilised alloys)

-Use dedicated final polishing step pad – clean twice by dousing pad with water and running a Mg/Al rounded scraper from centre to edge while pad is spinning, cleaning the scraper with tissue paper between each scrape. Clean again in this manner with ethanol/methanol. Pour a small amount of a water:OPS:hydrogen peroxide, 4:1:1 solution onto the pad where you intend to polish your sample – there should not be any excess. Push hard on your sample for 1-2 minutes, then push lightly for ~30s.

-OPS is tough to remove completely from Ti. Run sample under hot water then, with a clean gloved finger, gently rub standard dish washing soap (e.g. Fairy Liquid) onto the surface. Run under the hot tap again while continuing to rub the surface gently, then clean with ethanol/methanol and air dry.

#### 3.1.2.2. Softer alloys (~350HV or lower, including coarse, single-variant colony and bimodal microstructure Ti-6Al-4V and other α+β alloys, α alloys, and CPTi)

-Use dedicated final polishing step pad – clean twice by dousing pad with water and running a Mg/Al rounded scraper from centre to edge while pad is spinning, cleaning the scraper with tissue paper between each scrape. Clean again in this manner with ethanol/methanol. Pour a small amount of a water:OPS:hydrogen peroxide, 4:1:1 solution onto the pad where you intend to polish your sample – there should not be any excess. Push softly on your sample for 15 minutes.

-OPS is tough to remove completely from Ti. Run sample under hot water then, with a clean gloved finger, gently rub standard dish washing soap (e.g. Fairy Liquid) onto the surface. Run under the hot tap again while continuing to rub the surface gently, then clean with ethanol/methanol and air dry.

## 3.2. EBSD Preparation Steps

For soft Ti alloys, polishing often creates a thin deformed top layer on the sample and can significantly reduce the intensity/contrast of EBSD patterns, leading to low indexing. This needs to be removed.

### 3.2.1. Manual Electropolishing

– see Mg (§1.2.1.) for setup.

-Electrolyte composition and temperature, and electropolishing time are alloy/heat treatment dependent. A good place to start is a 5% perchloric acid concentration in methanol at -40°C, electropolishing at 12V for 3s at a time and checking the sample surface. Note: add the perchloric acid to methanol at 

-40°C a little at a time, as the reaction is exothermic and the solution heats up quickly.

-Once electropolished, you will not be able to see visibly if the sample will scan by EBSD, so you will have to experiment and test. Note: sometimes a slightly corroded sample surface will still give good EBSD patterns. The trick is to balance material removal and corrosion rate – if the sample is too corroded, use lower temperature or less acid concentration to slow the corrosion rate.

### 3.2.2. BIB Preparation Steps

-Ensure your sample will fit in the BIB holder before you start preparation.

-Again, the preparation parameters are material dependent, but a good place to start is: 1) 7kV, 12.5° beam angle, 30 minutes polishing; 2) 7kV, 5° beam angle, 30 minutes polishing.

### 3.2.3. TEM 3mm Disc Grinding and Electropolishing

-Grind material to a foil ~80-150μm thick (thinner is usually better).

-Twin-jet polish using an electrolyte of 5% perchloric acid and methanol solution, at -40°C with a voltage of 17V. The trick is to balance material removal and corrosion rate – if the sample is too corroded, use lower temperature or less acid concentration to slow the corrosion rate. Place sample under vacuum as soon as possible.
